Repository: Ari-S-123/PCINN

# Polymer Chemistry Informed Neural Networks (PCINNs) for data-driven modelling of polymerization processes
This repository contains code for the implementation of Polymer Chemistry Informed Neural Networks (PCINNs), a method that combines kinetic models of polymerization processes with neural network training to improve predictive accuracy. The approach mitigates common challenges, such as data limitations and poor extrapolation, by leveraging domain knowledge to enhance model reliability.
More details are described in [the PolymatGIQ paper](https://doi.org/10.1039/D4PY00995A).

Primary implementation notebook: `MMA_PCINN.ipynb`  
Upstream repository: https://github.com/PolymatGIQ/PCINN

File: artifacts/polymer_new_data_end_to_end/mn_pdi_pairings.csv
curve_id,source_group,temperature_C,conversion_fraction,Mn,PDI,conversion_gap,Mw_derived
MMA_fig2b__T45,MMA_fig2b,45.0,0.159953494700127,11757.9250720461,1.21936284008991,0.0,14337.176909414491
MMA_fig2b__T45,MMA_fig2b,45.0,0.304337608687585,12795.3890489913,1.50052376892156,0.0,19199.78540061008
MMA_fig2b__T45,MMA_fig2b,45.0,0.413293589442307,17463.9769452449,1.45160618778167,0.0,25350.816996993923
MMA_fig2b__T45,MMA_fig2b,45.0,0.60120963253392,22074.9279538904,1.81545395152092,0.0,40076.01518342995
MMA_fig2b__T55,MMA_fig2b,55.0,0.097537445424299,8184.43804034582,1.5571926871671,0.0,12744.74706499874
MMA_fig2b__T55,MMA_fig2b,55.0,0.158147703800818,11239.1930835734,1.37605944168226,0.0,15465.797759541132
MMA_fig2b__T55,MMA_fig2b,55.0,0.242109559560178,10317.0028818443,1.54968939284883,0.0,15988.149931984924
MMA_fig2b__T55,MMA_fig2b,55.0,0.360891021756069,12219.0201729106,1.62452744527002,0.0,19850.133625201295
MMA_fig2b__T55,MMA_fig2b,55.0,0.559523073307689,19250.7204610951,1.53482011361245,0.0,29546.3929652195
MMA_fig2b__T55,MMA_fig2b,55.0,0.671447477458535,21210.3746397694,1.61787458336563,0.0,34315.72603334585
MMA_fig2b__T65,MMA_fig2b,65.0,0.106348715538459,9510.08645533141,1.41703079495498,0.0,13476.085369888855
MMA_fig2b__T65,MMA_fig2b,65.0,0.279917378882141,10547.5504322766,1.56637912897117,0.0,16521.462858888906
MMA_fig2b__T65,MMA_fig2b,65.0,0.474443111402456,13659.9423631123,1.70758634435868,0.0,23325.531043977204
MMA_fig2b__T65,MMA_fig2b,65.0,0.648753880595169,19020.1729106628,1.77858859224644,0.0,33829.06256145962
STY_fig2d__T55,STY_fig2d,55.0,0.0389541088580576,4358.97435897436,1.27926078028747,0.0,5576.264939714614
STY_fig2d__T55,STY_fig2d,55.0,0.159551760939167,6974.35897435897,1.46406570841889,0.0,10210.919812562508
STY_fig2d__T55,STY_fig2d,55.0,0.25026680896478104,9743.58974358974,1.85420944558521,0.0,18066.656136471272
STY_fig2d__T55,STY_fig2d,55.0,0.278014941302027,10153.8461538461,1.62012320328542,0.0,16450.481756436486
STY_fig2d__T55,STY_fig2d,55.0,0.316435432230522,11641.0256410256,1.50513347022587,0.0,17521.297320065198
STY_fig2d__T65,STY_fig2d,65.0,0.147812166488794,4512.82051282051,1.26694045174537,0.0,5717.474859158589
STY_fig2d__T65,STY_fig2d,65.0,0.241195304162219,7897.4358974359,1.39835728952771,0.0,11043.437055757304
STY_fig2d__T65,STY_fig2d,65.0,0.354855923159018,8205.1282051282,1.62012320328542,0.0,13293.318591059848
STY_fig2d__T65,STY_fig2d,65.0,0.39114194236926303,12666.6666666666,1.48870636550307,0.0,18856.94729637212
STY_fig2d__T75,STY_fig2d,75.0,0.153148345784418,5282.05128205128,1.28336755646817,0.0,6778.8132469857155
STY_fig2d__T75,STY_fig2d,75.0,0.243863393810032,8051.28205128205,1.38193018480492,0.0,11126.309693044737
STY_fig2d__T75,STY_fig2d,75.0,0.311099252934898,10384.6153846153,1.50513347022587,0.0,15630.232190806984
STY_fig2d__T75,STY_fig2d,75.0,0.394343649946638,11948.7179487179,1.56262833675564,0.0,18671.405254567315
STY_fig2d__T75,STY_fig2d,75.0,0.41675560298826,13025.641025641,1.57084188911704,0.0,20461.222555678327

File: artifacts/polymer_new_data_end_to_end/harmonized_dataset.csv (part 2 of 9)
row_id,source_file,source_sheet,paper_id,curve_id,condition_id,regime_family,subset_name,monomer,temperature_C,time_value_raw,time_unit_raw,time_min,residence_time_min,solvent,initiator,cta,reactor_type,atmosphere,pressure_bar,light_wavelength_nm,light_intensity_mw_cm2,measurement_type,target_raw,target_raw_unit,conversion_fraction,conversion_percent,neg_log_one_minus_conversion,Mn,PDI,Mw_derived,target_value_final,target_name_final,digitized_from_figure,notes,ingestion_warning,validation_status,is_duplicate_suspected,is_out_of_range,source_group,layout_family,time_basis,model_time_min,temperature_time_interaction,log10_Mn,log_PDI,nmr_monomer_integral,nmr_polymer_integral
row_00067,Data_extracted_MMA_STY/MMA_fig1a.xlsx,MMA,digitized_mma_sty_upload,MMA_fig1a__T70,MMA_fig1a__T70,raft_photo_flow_mma,primary_mma_flow_conversion,MMA,70.0,2.517321016,min,2.517321016,2.517321016,,,,flow,,,,,conversion_kinetics,0.022268908,neg_log_one_minus_conversion,0.022022786208071743,2.2022786208071743,0.022268908,,,,0.022268908,neg_log_one_minus_conversion,True,Residence-time conversion curves digitized from an uploaded figure. Flow interpretation is explicit in the t_res axis label.,,ok,False,False,MMA_fig1a,paired_time_series,residence_time,2.517321016,176.21247112,,,,
row_00068,Data_extracted_MMA_STY/MMA_fig1a.xlsx,MMA,digitized_mma_sty_upload,MMA_fig1a__T70,MMA_fig1a__T70,raft_photo_flow_mma,primary_mma_flow_conversion,MMA,70.0,2.678983834,min,2.678983834,2.678983834,,,,flow,,,,,conversion_kinetics,0.022268908,neg_log_one_minus_conversion,0.022022786208071743,2.2022786208071743,0.022268908,,,,0.022268908,neg_log_one_minus_conversion,True,Residence-time conversion curves digitized from an uploaded figure. Flow interpretation is explicit in the t_res axis label.,,ok,False,False,MMA_fig1a,paired_time_series,residence_time,2.678983834,187.52886837999998,,,,
row_00069,Data_extracted_MMA_STY/MMA_fig1a.xlsx,MMA,digitized_mma_sty_upload,MMA_fig1a__T70,MMA_fig1a__T70,raft_photo_flow_mma,primary_mma_flow_conversion,MMA,70.0,2.817551963,min,2.817551963,2.817551963,,,,flow,,,,,conversion_kinetics,0.024369748,neg_log_one_minus_conversion,0.024075203203167694,2.4075203203167694,0.024369748,,,,0.024369748,neg_log_one_minus_conversion,True,Residence-time conversion curves digitized from an uploaded figure. Flow interpretation is explicit in the t_res axis label.,,ok,False,False,MMA_fig1a,paired_time_series,residence_time,2.817551963,197.22863741,,,,
row_00070,Data_extracted_MMA_STY/MMA_fig1a.xlsx,MMA,digitized_mma_sty_upload,MMA_fig1a__T70,MMA_fig1a__T70,raft_photo_flow_mma,primary_mma_flow_conversion,MMA,70.0,2.956120092,min,2.956120092,2.956120092,,,,flow,,,,,conversion_kinetics,0.02394958,neg_log_one_minus_conversion,0.02366506467563856,2.366506467563856,0.02394958,,,,0.02394958,neg_log_one_minus_conversion,True,Residence-time conversion curves digitized from an uploaded figure. Flow interpretation is explicit in the t_res axis label.,,ok,False,False,MMA_fig1a,paired_time_series,residence_time,2.956120092,206.92840644,,,,
row_00071,Data_extracted_MMA_STY/MMA_fig1a.xlsx,MMA,digitized_mma_sty_upload,MMA_fig1a__T70,MMA_fig1a__T70,raft_photo_flow_mma,primary_mma_flow_conversion,MMA,70.0,3.094688222,min,3.094688222,3.094688222,,,,flow,,,,,conversion_kinetics,0.028151261,neg_log_one_minus_conversion,0.02775870651199519,2.775870651199519,0.028151261,,,,0.028151261,neg_log_one_minus_conversion,True,Residence-time conversion curves digitized from an uploaded figure. Flow interpretation is explicit in the t_res axis label.,,ok,False,False,MMA_fig1a,paired_time_series,residence_time,3.094688222,216.62817554,,,,
row_00072,Data_extracted_MMA_STY/MMA_fig1a.xlsx,MMA,digitized_mma_sty_upload,MMA_fig1a__T70,MMA_fig1a__T70,raft_photo_flow_mma,primary_mma_flow_conversion,MMA,70.0,3.302540416,min,3.302540416,3.302540416,,,,flow,,,,,conversion_kinetics,0.026890756,neg_log_one_minus_conversion,0.026532418791813672,2.6532418791813672,0.026890756,,,,0.026890756,neg_log_one_minus_conversion,True,Residence-time conversion curves digitized from an uploaded figure. Flow interpretation is explicit in the t_res axis label.,,ok,False,False,MMA_fig1a,paired_time_series,residence_time,3.302540416,231.17782911999998,,,,
row_00073,Data_extracted_MMA_STY/MMA_fig1a.xlsx,MMA,digitized_mma_sty_upload,MMA_fig1a__T70,MMA_fig1a__T70,raft_photo_flow_mma,primary_mma_flow_conversion,MMA,70.0,3.394919169,min,3.394919169,3.394919169,,,,flow,,,,,conversion_kinetics,0.029831933,neg_log_one_minus_conversion,0.02939135287538419,2.939135287538419,0.029831933,,,,0.029831933,neg_log_one_minus_conversion,True,Residence-time conversion curves digitized from an uploaded figure. Flow interpretation is explicit in the t_res axis label.,,ok,False,False,MMA_fig1a,paired_time_series,residence_time,3.394919169,237.64434183,,,,
row_00074,Data_extracted_MMA_STY/MMA_fig1a.xlsx,MMA,digitized_mma_sty_upload,MMA_fig1a__T70,MMA_fig1a__T70,raft_photo_flow_mma,primary_mma_flow_conversion,MMA,70.0,3.556581986,min,3.556581986,3.556581986,,,,flow,,,,,conversion_kinetics,0.030252101,neg_log_one_minus_conversion,0.029799085905244937,2.9799085905244937,0.030252101,,,,0.030252101,neg_log_one_minus_conversion,True,Residence-time conversion curves digitized from an uploaded figure. Flow interpretation is explicit in the t_res axis label.,,ok,False,False,MMA_fig1a,paired_time_series,residence_time,3.556581986,248.96073901999998,,,,
row_00075,Data_extracted_MMA_STY/MMA_fig1a.xlsx,MMA,digitized_mma_sty_upload,MMA_fig1a__T70,MMA_fig1a__T70,raft_photo_flow_mma,primary_mma_flow_conversion,MMA,70.0,3.695150115,min,3.695150115,3.695150115,,,,flow,,,,,conversion_kinetics,0.032352941,neg_log_one_minus_conversion,0.031835183287335145,3.1835183287335145,0.032352941,,,,0.032352941,neg_log_one_minus_conversion,True,Residence-time conversion curves digitized from an uploaded figure. Flow interpretation is explicit in the t_res axis label.,,ok,False,False,MMA_fig1a,paired_time_series,residence_time,3.695150115,258.66050805000003,,,,
row_00076,Data_extracted_MMA_STY/MMA_fig1a.xlsx,MMA,digitized_mma_sty_upload,MMA_fig1a__T70,MMA_fig1a__T70,raft_photo_flow_mma,primary_mma_flow_conversion,MMA,70.0,3.926096998,min,3.926096998,3.926096998,,,,flow,,,,,conversion_kinetics,0.033193277,neg_log_one_minus_conversion,0.03264842529062928,3.264842529062928,0.033193277,,,,0.033193277,neg_log_one_minus_conversion,True,Residence-time conversion curves digitized from an uploaded figure. Flow interpretation is explicit in the t_res axis label.,,ok,False,False,MMA_fig1a,paired_time_series,residence_time,3.926096998,274.82678985999996,,,,
row_00077,Data_extracted_MMA_STY/MMA_fig1a.xlsx,MMA,digitized_mma_sty_upload,MMA_fig1a__T70,MMA_fig1a__T70,raft_photo_flow_mma,primary_mma_flow_conversion,MMA,70.0,4.087759815,min,4.087759815,4.087759815,,,,flow,,,,,conversion_kinetics,0.036134454,neg_log_one_minus_conversion,0.03548939754396285,3.5489397543962853,0.036134454,,,,0.036134454,neg_log_one_minus_conversion,True,Residence-time conversion curves digitized from an uploaded figure. Flow interpretation is explicit in the t_res axis label.,,ok,False,False,MMA_fig1a,paired_time_series,residence_time,4.087759815,286.14318705,,,,
row_00078,Data_extracted_MMA_STY/MMA_fig1a.xlsx,MMA,digitized_mma_sty_upload,MMA_fig1a__T70,MMA_fig1a__T70,raft_photo_flow_mma,primary_mma_flow_conversion,MMA,70.0,4.249422633,min,4.249422633,4.249422633,,,,flow,,,,,conversion_kinetics,0.036554622,neg_log_one_minus_conversion,0.035894568908793834,3.5894568908793834,0.036554622,,,,0.036554622,neg_log_one_minus_conversion,True,Residence-time conversion curves digitized from an uploaded figure. Flow interpretation is explicit in the t_res axis label.,,ok,False,False,MMA_fig1a,paired_time_series,residence_time,4.249422633,297.45958431,,,,
row_00079,Data_extracted_MMA_STY/MMA_fig1a.xlsx,MMA,digitized_mma_sty_upload,MMA_fig1a__T70,MMA_fig1a__T70,raft_photo_flow_mma,primary_mma_flow_conversion,MMA,70.0,4.457274827,min,4.457274827,4.457274827,,,,flow,,,,,conversion_kinetics,0.038235294,neg_log_one_minus_conversion,0.03751355304013804,3.7513553040138037,0.038235294,,,,0.038235294,neg_log_one_minus_conversion,True,Residence-time conversion curves digitized from an uploaded figure. Flow interpretation is explicit in the t_res axis label.,,ok,False,False,MMA_fig1a,paired_time_series,residence_time,4.457274827,312.00923789,,,,
row_00080,Data_extracted_MMA_STY/MMA_fig1a.xlsx,MMA,digitized_mma_sty_upload,MMA_fig1a__T70,MMA_fig1a__T70,raft_photo_flow_mma,primary_mma_flow_conversion,MMA,70.0,4.595842956,min,4.595842956,4.595842956,,,,flow,,,,,conversion_kinetics,0.042016807,neg_log_one_minus_conversion,0.04114633501648979,4.114633501648979,0.042016807,,,,0.042016807,neg_log_one_minus_conversion,True,Residence-time conversion curves digitized from an uploaded figure. Flow interpretation is explicit in the t_res axis label.,,ok,False,False,MMA_fig1a,paired_time_series,residence_time,4.595842956,321.70900692000004,,,,
row_00081,Data_extracted_MMA_STY/MMA_fig1a.xlsx,MMA,digitized_mma_sty_upload,MMA_fig1a__T70,MMA_fig1a__T70,raft_photo_flow_mma,primary_mma_flow_conversion,MMA,70.0,4.711316397,min,4.711316397,4.711316397,,,,flow,,,,,conversion_kinetics,0.040756303,neg_log_one_minus_conversion,0.03993693406912935,3.993693406912935,0.040756303,,,,0.040756303,neg_log_one_minus_conversion,True,Residence-time conversion curves digitized from an uploaded figure. Flow interpretation is explicit in the t_res axis label.,,ok,False,False,MMA_fig1a,paired_time_series,residence_time,4.711316397,329.79214779,,,,
row_00082,Data_extracted_MMA_STY/MMA_fig1a.xlsx,MMA,digitized_mma_sty_upload,MMA_fig1a__T70,MMA_fig1a__T70,raft_photo_flow_mma,primary_mma_flow_conversion,MMA,70.0,4.849884527,min,4.849884527,4.849884527,,,,flow,,,,,conversion_kinetics,0.042436975,neg_log_one_minus_conversion,0.04154913001648797,4.154913001648797,0.042436975,,,,0.042436975,neg_log_one_minus_conversion,True,Residence-time conversion curves digitized from an uploaded figure. Flow interpretation is explicit in the t_res axis label.,,ok,False,False,MMA_fig1a,paired_time_series,residence_time,4.849884527,339.49191689,,,,
row_00083,Data_extracted_MMA_STY/MMA_fig1a.xlsx,MMA,digitized_mma_sty_upload,MMA_fig1a__T70,MMA_fig1a__T70,raft_photo_flow_mma,primary_mma_flow_conversion,MMA,70.0,5.034642032,min,5.034642032,5.034642032,,,,flow,,,,,conversion_kinetics,0.050420168,neg_log_one_minus_conversion,0.0491701677103108,4.917016771031079,0.050420168,,,,0.050420168,neg_log_one_minus_conversion,True,Residence-time conversion curves digitized from an uploaded figure. Flow interpretation is explicit in the t_res axis label.,,ok,False,False,MMA_fig1a,paired_time_series,residence_time,5.034642032,352.42494224,,,,
row_00084,Data_extracted_MMA_STY/MMA_fig1a.xlsx,MMA,digitized_mma_sty_upload,MMA_fig1a__T70,MMA_fig1a__T70,raft_photo_flow_mma,primary_mma_flow_conversion,MMA,70.0,5.150115473,min,5.150115473,5.150115473,,,,flow,,,,,conversion_kinetics,0.048319328,neg_log_one_minus_conversion,0.047170526637924204,4.717052663792421,0.048319328,,,,0.048319328,neg_log_one_minus_conversion,True,Residence-time conversion curves digitized from an uploaded figure. Flow interpretation is explicit in the t_res axis label.,,ok,False,False,MMA_fig1a,paired_time_series,residence_time,5.150115473,360.50808311,,,,
row_00085,Data_extracted_MMA_STY/MMA_fig1a.xlsx,MMA,digitized_mma_sty_upload,MMA_fig1a__T70,MMA_fig1a__T70,raft_photo_flow_mma,primary_mma_flow_conversion,MMA,70.0,5.265588915,min,5.265588915,5.265588915,,,,flow,,,,,conversion_kinetics,0.05,neg_log_one_minus_conversion,0.048770575499285984,4.877057549928598,0.05,,,,0.05,neg_log_one_minus_conversion,True,Residence-time conversion curves digitized from an uploaded figure. Flow interpretation is explicit in the t_res axis label.,,ok,False,False,MMA_fig1a,paired_time_series,residence_time,5.265588915,368.59122405000005,,,,
row_00086,Data_extracted_MMA_STY/MMA_fig1a.xlsx,MMA,digitized_mma_sty_upload,MMA_fig1a__T70,MMA_fig1a__T70,raft_photo_flow_mma,primary_mma_flow_conversion,MMA,70.0,5.404157044,min,5.404157044,5.404157044,,,,flow,,,,,conversion_kinetics,0.051680672,neg_log_one_minus_conversion,0.05036793746185808,5.036793746185808,0.051680672,,,,0.051680672,neg_log_one_minus_conversion,True,Residence-time conversion curves digitized from an uploaded figure. Flow interpretation is explicit in the t_res axis label.,,ok,False,False,MMA_fig1a,paired_time_series,residence_time,5.404157044,378.29099307999996,,,,
row_00087,Data_extracted_MMA_STY/MMA_fig1a.xlsx,MMA,digitized_mma_sty_upload,MMA_fig1a__T70,MMA_fig1a__T70,raft_photo_flow_mma,primary_mma_flow_conversion,MMA,70.0,5.635103926,min,5.635103926,5.635103926,,,,flow,,,,,conversion_kinetics,0.052941176,neg_log_one_minus_conversion,0.05156419837099324,5.156419837099325,0.052941176,,,,0.052941176,neg_log_one_minus_conversion,True,Residence-time conversion curves digitized from an uploaded figure. Flow interpretation is explicit in the t_res axis label.,,ok,False,False,MMA_fig1a,paired_time_series,residence_time,5.635103926,394.45727482,,,,
row_00088,Data_extracted_MMA_STY/MMA_fig1a.xlsx,MMA,digitized_mma_sty_upload,MMA_fig1a__T70,MMA_fig1a__T70,raft_photo_flow_mma,primary_mma_flow_conversion,MMA,70.0,5.796766744,min,5.796766744,5.796766744,,,,flow,,,,,conversion_kinetics,0.055042017,neg_log_one_minus_conversion,0.053554619677513515,5.355461967751351,0.055042017,,,,0.055042017,neg_log_one_minus_conversion,True,Residence-time conversion curves digitized from an uploaded figure. Flow interpretation is explicit in the t_res axis label.,,ok,False,False,MMA_fig1a,paired_time_series,residence_time,5.796766744,405.77367208,,,,
row_00089,Data_extracted_MMA_STY/MMA_fig1a.xlsx,MMA,digitized_mma_sty_upload,MMA_fig1a__T70,MMA_fig1a__T70,raft_photo_flow_mma,primary_mma_flow_conversion,MMA,70.0,5.981524249,min,5.981524249,5.981524249,,,,flow,,,,,conversion_kinetics,0.056302521,neg_log_one_minus_conversion,0.05474686629151815,5.474686629151815,0.056302521,,,,0.056302521,neg_log_one_minus_conversion,True,Residence-time conversion curves digitized from an uploaded figure. Flow interpretation is explicit in the t_res axis label.,,ok,False,False,MMA_fig1a,paired_time_series,residence_time,5.981524249,418.70669742999996,,,,
row_00090,Data_extracted_MMA_STY/MMA_fig1a.xlsx,MMA,digitized_mma_sty_upload,MMA_fig1a__T70,MMA_fig1a__T70,raft_photo_flow_mma,primary_mma_flow_conversion,MMA,70.0,6.096997691,min,6.096997691,6.096997691,,,,flow,,,,,conversion_kinetics,0.057563025,neg_log_one_minus_conversion,0.05593761102066164,5.593761102066164,0.057563025,,,,0.057563025,neg_log_one_minus_conversion,True,Residence-time conversion curves digitized from an uploaded figure. Flow interpretation is explicit in the t_res axis label.,,ok,False,False,MMA_fig1a,paired_time_series,residence_time,6.096997691,426.78983837000004,,,,
row_00091,Data_extracted_MMA_STY/MMA_fig1a.xlsx,MMA,digitized_mma_sty_upload,MMA_fig1a__T70,MMA_fig1a__T70,raft_photo_flow_mma,primary_mma_flow_conversion,MMA,70.0,6.281755196,min,6.281755196,6.281755196,,,,flow,,,,,conversion_kinetics,0.057983193,neg_log_one_minus_conversion,0.05633419250525529,5.633419250525529,0.057983193,,,,0.057983193,neg_log_one_minus_conversion,True,Residence-time conversion curves digitized from an uploaded figure. Flow interpretation is explicit in the t_res axis label.,,ok,False,False,MMA_fig1a,paired_time_series,residence_time,6.281755196,439.72286371999996,,,,
row_00092,Data_extracted_MMA_STY/MMA_fig1a.xlsx,MMA,digitized_mma_sty_upload,MMA_fig1a__T70,MMA_fig1a__T70,raft_photo_flow_mma,primary_mma_flow_conversion,MMA,70.0,6.420323326,min,6.420323326,6.420323326,,,,flow,,,,,conversion_kinetics,0.059243697,neg_log_one_minus_conversion,0.05752293766385508,5.752293766385508,0.059243697,,,,0.059243697,neg_log_one_minus_conversion,True,Residence-time conversion curves digitized from an uploaded figure. Flow interpretation is explicit in the t_res axis label.,,ok,False,False,MMA_fig1a,paired_time_series,residence_time,6.420323326,449.42263282,,,,
row_00093,Data_extracted_MMA_STY/MMA_fig1a.xlsx,MMA,digitized_mma_sty_upload,MMA_fig1a__T70,MMA_fig1a__T70,raft_photo_flow_mma,primary_mma_flow_conversion,MMA,70.0,6.62817552,min,6.62817552,6.62817552,,,,flow,,,,,conversion_kinetics,0.060504202,neg_log_one_minus_conversion,0.058710186289701705,5.8710186289701705,0.060504202,,,,0.060504202,neg_log_one_minus_conversion,True,Residence-time conversion curves digitized from an uploaded figure. Flow interpretation is explicit in the t_res axis label.,,ok,False,False,MMA_fig1a,paired_time_series,residence_time,6.62817552,463.97228640000003,,,,
row_00094,Data_extracted_MMA_STY/MMA_fig1a.xlsx,MMA,digitized_mma_sty_upload,MMA_fig1a__T70,MMA_fig1a__T70,raft_photo_flow_mma,primary_mma_flow_conversion,MMA,70.0,6.743648961,min,6.743648961,6.743648961,,,,flow,,,,,conversion_kinetics,0.06302521,neg_log_one_minus_conversion,0.06108019677747101,6.108019677747101,0.06302521,,,,0.06302521,neg_log_one_minus_conversion,True,Residence-time conversion curves digitized from an uploaded figure. Flow interpretation is explicit in the t_res axis label.,,ok,False,False,MMA_fig1a,paired_time_series,residence_time,6.743648961,472.05542727,,,,
row_00095,Data_extracted_MMA_STY/MMA_fig1a.xlsx,MMA,digitized_mma_sty_upload,MMA_fig1a__T70,MMA_fig1a__T70,raft_photo_flow_mma,primary_mma_flow_conversion,MMA,70.0,6.951501155,min,6.951501155,6.951501155,,,,flow,,,,,conversion_kinetics,0.063445378,neg_log_one_minus_conversion,0.06147461796596776,6.147461796596776,0.063445378,,,,0.063445378,neg_log_one_minus_conversion,True,Residence-time conversion curves digitized from an uploaded figure. Flow interpretation is explicit in the t_res axis label.,,ok,False,False,MMA_fig1a,paired_time_series,residence_time,6.951501155,486.60508085,,,,
row_00096,Data_extracted_MMA_STY/MMA_fig1a.xlsx,MMA,digitized_mma_sty_upload,MMA_fig1a__T70,MMA_fig1a__T70,raft_photo_flow_mma,primary_mma_flow_conversion,MMA,70.0,7.113163972,min,7.113163972,7.113163972,,,,flow,,,,,conversion_kinetics,0.064705882,neg_log_one_minus_conversion,0.0626568876797321,6.265688767973209,0.064705882,,,,0.064705882,neg_log_one_minus_conversion,True,Residence-time conversion curves digitized from an uploaded figure. Flow interpretation is explicit in the t_res axis label.,,ok,False,False,MMA_fig1a,paired_time_series,residence_time,7.113163972,497.92147803999995,,,,
row_00097,Data_extracted_MMA_STY/MMA_fig1a.xlsx,MMA,digitized_mma_sty_upload,MMA_fig1a__T70,MMA_fig1a__T70,raft_photo_flow_mma,primary_mma_flow_conversion,MMA,70.0,7.182448037,min,7.182448037,7.182448037,,,,flow,,,,,conversion_kinetics,0.067647059,neg_log_one_minus_conversion,0.06540972940095979,6.54097294009598,0.067647059,,,,0.067647059,neg_log_one_minus_conversion,True,Residence-time conversion curves digitized from an uploaded figure. Flow interpretation is explicit in the t_res axis label.,,ok,False,False,MMA_fig1a,paired_time_series,residence_time,7.182448037,502.77136259,,,,
row_00098,Data_extracted_MMA_STY/MMA_fig1a.xlsx,MMA,digitized_mma_sty_upload,MMA_fig1a__T70,MMA_fig1a__T70,raft_photo_flow_mma,primary_mma_flow_conversion,MMA,70.0,7.367205543,min,7.367205543,7.367205543,,,,flow,,,,,conversion_kinetics,0.068067227,neg_log_one_minus_conversion,0.0658023318405101,6.58023318405101,0.068067227,,,,0.068067227,neg_log_one_minus_conversion,True,Residence-time conversion curves digitized from an uploaded figure. Flow interpretation is explicit in the t_res axis label.,,ok,False,False,MMA_fig1a,paired_time_series,residence_time,7.367205543,515.70438801,,,,
row_00099,Data_extracted_MMA_STY/MMA_fig1a.xlsx,MMA,digitized_mma_sty_upload,MMA_fig1a__T70,MMA_fig1a__T70,raft_photo_flow_mma,primary_mma_flow_conversion,MMA,70.0,7.459584296,min,7.459584296,7.459584296,,,,flow,,,,,conversion_kinetics,0.071428571,neg_log_one_minus_conversion,0.06893721989695034,6.893721989695035,0.071428571,,,,0.071428571,neg_log_one_minus_conversion,True,Residence-time conversion curves digitized from an uploaded figure. Flow interpretation is explicit in the t_res axis label.,,ok,False,False,MMA_fig1a,paired_time_series,residence_time,7.459584296,522.17090072,,,,
row_00100,Data_extracted_MMA_STY/MMA_fig1a.xlsx,MMA,digitized_mma_sty_upload,MMA_fig1a__T70,MMA_fig1a__T70,raft_photo_flow_mma,primary_mma_flow_conversion,MMA,70.0,7.598152425,min,7.598152425,7.598152425,,,,flow,,,,,conversion_kinetics,0.070168067,neg_log_one_minus_conversion,0.06776287155848093,6.7762871558480935,0.070168067,,,,0.070168067,neg_log_one_minus_conversion,True,Residence-time conversion curves digitized from an uploaded figure. Flow interpretation is explicit in the t_res axis label.,,ok,False,False,MMA_fig1a,paired_time_series,residence_time,7.598152425,531.87066975,,,,
row_00101,Data_extracted_MMA_STY/MMA_fig1a.xlsx,MMA,digitized_mma_sty_upload,MMA_fig1a__T70,MMA_fig1a__T70,raft_photo_flow_mma,primary_mma_flow_conversion,MMA,70.0,7.759815242,min,7.759815242,7.759815242,,,,flow,,,,,conversion_kinetics,0.072268908,neg_log_one_minus_conversion,0.06971929774989238,6.971929774989238,0.072268908,,,,0.072268908,neg_log_one_minus_conversion,True,Residence-time conversion curves digitized from an uploaded figure. Flow interpretation is explicit in the t_res axis label.,,ok,False,False,MMA_fig1a,paired_time_series,residence_time,7.759815242,543.18706694,,,,
row_00102,Data_extracted_MMA_STY/MMA_fig1a.xlsx,MMA,digitized_mma_sty_upload,MMA_fig1a__T70,MMA_fig1a__T70,raft_photo_flow_mma,primary_mma_flow_conversion,MMA,70.0,7.967667436,min,7.967667436,7.967667436,,,,flow,,,,,conversion_kinetics,0.073529412,neg_log_one_minus_conversion,0.07089118155892271,7.089118155892271,0.073529412,,,,0.073529412,neg_log_one_minus_conversion,True,Residence-time conversion curves digitized from an uploaded figure. Flow interpretation is explicit in the t_res axis label.,,ok,False,False,MMA_fig1a,paired_time_series,residence_time,7.967667436,557.7367205200001,,,,
row_00103,Data_extracted_MMA_STY/MMA_fig1a.xlsx,MMA,digitized_mma_sty_upload,MMA_fig1a__T70,MMA_fig1a__T70,raft_photo_flow_mma,primary_mma_flow_conversion,MMA,70.0,8.17551963,min,8.17551963,8.17551963,,,,flow,,,,,conversion_kinetics,0.073529412,neg_log_one_minus_conversion,0.07089118155892271,7.089118155892271,0.073529412,,,,0.073529412,neg_log_one_minus_conversion,True,Residence-time conversion curves digitized from an uploaded figure. Flow interpretation is explicit in the t_res axis label.,,ok,False,False,MMA_fig1a,paired_time_series,residence_time,8.17551963,572.2863741,,,,
row_00104,Data_extracted_MMA_STY/MMA_fig1a.xlsx,MMA,digitized_mma_sty_upload,MMA_fig1a__T70,MMA_fig1a__T70,raft_photo_flow_mma,primary_mma_flow_conversion,MMA,70.0,8.337182448,min,8.337182448,8.337182448,,,,flow,,,,,conversion_kinetics,0.076470588,neg_log_one_minus_conversion,0.07361983941858086,7.361983941858085,0.076470588,,,,0.076470588,neg_log_one_minus_conversion,True,Residence-time conversion curves digitized from an uploaded figure. Flow interpretation is explicit in the t_res axis label.,,ok,False,False,MMA_fig1a,paired_time_series,residence_time,8.337182448,583.60277136,,,,
row_00105,Data_extracted_MMA_STY/MMA_fig1a.xlsx,MMA,digitized_mma_sty_upload,MMA_fig1a__T70,MMA_fig1a__T70,raft_photo_flow_mma,primary_mma_flow_conversion,MMA,70.0,8.475750577,min,8.475750577,8.475750577,,,,flow,,,,,conversion_kinetics,0.078151261,neg_log_one_minus_conversion,0.07517547391957535,7.517547391957535,0.078151261,,,,0.078151261,neg_log_one_minus_conversion,True,Residence-time conversion curves digitized from an uploaded figure. Flow interpretation is explicit in the t_res axis label.,,ok,False,False,MMA_fig1a,paired_time_series,residence_time,8.475750577,593.30254039,,,,
row_00106,Data_extracted_MMA_STY/MMA_fig1a.xlsx,MMA,digitized_mma_sty_upload,MMA_fig1a__T70,MMA_fig1a__T70,raft_photo_flow_mma,primary_mma_flow_conversion,MMA,70.0,8.637413395,min,8.637413395,8.637413395,,,,flow,,,,,conversion_kinetics,0.078571429,neg_log_one_minus_conversion,0.07556397396768988,7.556397396768988,0.078571429,,,,0.078571429,neg_log_one_minus_conversion,True,Residence-time conversion curves digitized from an uploaded figure. Flow interpretation is explicit in the t_res axis label.,,ok,False,False,MMA_fig1a,paired_time_series,residence_time,8.637413395,604.6189376499999,,,,
row_00107,Data_extracted_MMA_STY/MMA_fig1a.xlsx,MMA,digitized_mma_sty_upload,MMA_fig1a__T70,MMA_fig1a__T70,raft_photo_flow_mma,primary_mma_flow_conversion,MMA,70.0,8.799076212,min,8.799076212,8.799076212,,,,flow,,,,,conversion_kinetics,0.079831933,neg_log_one_minus_conversion,0.07672849518023506,7.672849518023506,0.079831933,,,,0.079831933,neg_log_one_minus_conversion,True,Residence-time conversion curves digitized from an uploaded figure. Flow interpretation is explicit in the t_res axis label.,,ok,False,False,MMA_fig1a,paired_time_series,residence_time,8.799076212,615.93533484,,,,
row_00108,Data_extracted_MMA_STY/MMA_fig1a.xlsx,MMA,digitized_mma_sty_upload,MMA_fig1a__T70,MMA_fig1a__T70,raft_photo_flow_mma,primary_mma_flow_conversion,MMA,70.0,9.006928406,min,9.006928406,9.006928406,,,,flow,,,,,conversion_kinetics,0.081092437,neg_log_one_minus_conversion,0.07789154943388177,7.789154943388176,0.081092437,,,,0.081092437,neg_log_one_minus_conversion,True,Residence-time conversion curves digitized from an uploaded figure. Flow interpretation is explicit in the t_res axis label.,,ok,False,False,MMA_fig1a,paired_time_series,residence_time,9.006928406,630.48498842,,,,
row_00109,Data_extracted_MMA_STY/MMA_fig1a.xlsx,MMA,digitized_mma_sty_upload,MMA_fig1a__T70,MMA_fig1a__T70,raft_photo_flow_mma,primary_mma_flow_conversion,MMA,70.0,9.191685912,min,9.191685912,9.191685912,,,,flow,,,,,conversion_kinetics,0.084033613,neg_log_one_minus_conversion,0.08059964822829002,8.059964822829002,0.084033613,,,,0.084033613,neg_log_one_minus_conversion,True,Residence-time conversion curves digitized from an uploaded figure. Flow interpretation is explicit in the t_res axis label.,,ok,False,False,MMA_fig1a,paired_time_series,residence_time,9.191685912,643.4180138400001,,,,
row_00110,Data_extracted_MMA_STY/MMA_fig1a.xlsx,MMA,digitized_mma_sty_upload,MMA_fig1a__T70,MMA_fig1a__T70,raft_photo_flow_mma,primary_mma_flow_conversion,MMA,70.0,9.35334873,min,9.35334873,9.35334873,,,,flow,,,,,conversion_kinetics,0.083613445,neg_log_one_minus_conversion,0.0802132644539223,8.02132644539223,0.083613445,,,,0.083613445,neg_log_one_minus_conversion,True,Residence-time conversion curves digitized from an uploaded figure. Flow interpretation is explicit in the t_res axis label.,,ok,False,False,MMA_fig1a,paired_time_series,residence_time,9.35334873,654.7344111,,,,
row_00111,Data_extracted_MMA_STY/MMA_fig1a.xlsx,MMA,digitized_mma_sty_upload,MMA_fig1a__T70,MMA_fig1a__T70,raft_photo_flow_mma,primary_mma_flow_conversion,MMA,70.0,9.515011547,min,9.515011547,9.515011547,,,,flow,,,,,conversion_kinetics,0.085714286,neg_log_one_minus_conversion,0.0821435618053521,8.214356180535209,0.085714286,,,,0.085714286,neg_log_one_minus_conversion,True,Residence-time conversion curves digitized from an uploaded figure. Flow interpretation is explicit in the t_res axis label.,,ok,False,False,MMA_fig1a,paired_time_series,residence_time,9.515011547,666.0508082900001,,,,
row_00112,Data_extracted_MMA_STY/MMA_fig1a.xlsx,MMA,digitized_mma_sty_upload,MMA_fig1a__T70,MMA_fig1a__T70,raft_photo_flow_mma,primary_mma_flow_conversion,MMA,70.0,9.722863741,min,9.722863741,9.722863741,,,,flow,,,,,conversion_kinetics,0.085714286,neg_log_one_minus_conversion,0.0821435618053521,8.214356180535209,0.085714286,,,,0.085714286,neg_log_one_minus_conversion,True,Residence-time conversion curves digitized from an uploaded figure. Flow interpretation is explicit in the t_res axis label.,,ok,False,False,MMA_fig1a,paired_time_series,residence_time,9.722863741,680.60046187,,,,
row_00113,Data_extracted_MMA_STY/MMA_fig1a.xlsx,MMA,digitized_mma_sty_upload,MMA_fig1a__T70,MMA_fig1a__T70,raft_photo_flow_mma,primary_mma_flow_conversion,MMA,70.0,9.884526559,min,9.884526559,9.884526559,,,,flow,,,,,conversion_kinetics,0.086554622,neg_log_one_minus_conversion,0.08291454562509915,8.291454562509914,0.086554622,,,,0.086554622,neg_log_one_minus_conversion,True,Residence-time conversion curves digitized from an uploaded figure. Flow interpretation is explicit in the t_res axis label.,,ok,False,False,MMA_fig1a,paired_time_series,residence_time,9.884526559,691.9168591299999,,,,
row_00114,Data_extracted_MMA_STY/MMA_fig1a.xlsx,MMA,digitized_mma_sty_upload,MMA_fig1a__T70,MMA_fig1a__T70,raft_photo_flow_mma,primary_mma_flow_conversion,MMA,70.0,10.02309469,min,10.02309469,10.02309469,,,,flow,,,,,conversion_kinetics,0.088235294,neg_log_one_minus_conversion,0.08445457096863351,8.44545709686335,0.088235294,,,,0.088235294,neg_log_one_minus_conversion,True,Residence-time conversion curves digitized from an uploaded figure. Flow interpretation is explicit in the t_res axis label.,,ok,False,False,MMA_fig1a,paired_time_series,residence_time,10.02309469,701.6166283,,,,
row_00115,Data_extracted_MMA_STY/MMA_fig1a.xlsx,MMA,digitized_mma_sty_upload,MMA_fig1a__T80,MMA_fig1a__T80,raft_photo_flow_mma,primary_mma_flow_conversion,MMA,80.0,0.0,min,0.0,0.0,,,,flow,,,,,conversion_kinetics,0.0,neg_log_one_minus_conversion,0.0,0.0,0.0,,,,0.0,neg_log_one_minus_conversion,True,Residence-time conversion curves digitized from an uploaded figure. Flow interpretation is explicit in the t_res axis label.,,ok,False,False,MMA_fig1a,paired_time_series,residence_time,0.0,0.0,,,,
row_00116,Data_extracted_MMA_STY/MMA_fig1a.xlsx,MMA,digitized_mma_sty_upload,MMA_fig1a__T80,MMA_fig1a__T80,raft_photo_flow_mma,primary_mma_flow_conversion,MMA,80.0,0.993071594,min,0.993071594,0.993071594,,,,flow,,,,,conversion_kinetics,0.014285714,neg_log_one_minus_conversion,0.014184157365933703,1.4184157365933703,0.014285714,,,,0.014285714,neg_log_one_minus_conversion,True,Residence-time conversion curves digitized from an uploaded figure. Flow interpretation is explicit in the t_res axis label.,,ok,False,False,MMA_fig1a,paired_time_series,residence_time,0.993071594,79.44572752,,,,
row_00117,Data_extracted_MMA_STY/MMA_fig1a.xlsx,MMA,digitized_mma_sty_upload,MMA_fig1a__T80,MMA_fig1a__T80,raft_photo_flow_mma,primary_mma_flow_conversion,MMA,80.0,1.03926097,min,1.03926097,1.03926097,,,,flow,,,,,conversion_kinetics,0.01512605,neg_log_one_minus_conversion,0.015012225931227086,1.5012225931227086,0.01512605,,,,0.01512605,neg_log_one_minus_conversion,True,Residence-time conversion curves digitized from an uploaded figure. Flow interpretation is explicit in the t_res axis label.,,ok,False,False,MMA_fig1a,paired_time_series,residence_time,1.03926097,83.1408776,,,,
row_00118,Data_extracted_MMA_STY/MMA_fig1a.xlsx,MMA,digitized_mma_sty_upload,MMA_fig1a__T80,MMA_fig1a__T80,raft_photo_flow_mma,primary_mma_flow_conversion,MMA,80.0,1.200923788,min,1.200923788,1.200923788,,,,flow,,,,,conversion_kinetics,0.013865546,neg_log_one_minus_conversion,0.013769862064246685,1.3769862064246685,0.013865546,,,,0.013865546,neg_log_one_minus_conversion,True,Residence-time conversion curves digitized from an uploaded figure. Flow interpretation is explicit in the t_res axis label.,,ok,False,False,MMA_fig1a,paired_time_series,residence_time,1.200923788,96.07390304,,,,
row_00119,Data_extracted_MMA_STY/MMA_fig1a.xlsx,MMA,digitized_mma_sty_upload,MMA_fig1a__T80,MMA_fig1a__T80,raft_photo_flow_mma,primary_mma_flow_conversion,MMA,80.0,1.316397229,min,1.316397229,1.316397229,,,,flow,,,,,conversion_kinetics,0.015966387,neg_log_one_minus_conversion,0.01583959991714945,1.583959991714945,0.015966387,,,,0.015966387,neg_log_one_minus_conversion,True,Residence-time conversion curves digitized from an uploaded figure. Flow interpretation is explicit in the t_res axis label.,,ok,False,False,MMA_fig1a,paired_time_series,residence_time,1.316397229,105.31177831999999,,,,
row_00120,Data_extracted_MMA_STY/MMA_fig1a.xlsx,MMA,digitized_mma_sty_upload,MMA_fig1a__T80,MMA_fig1a__T80,raft_photo_flow_mma,primary_mma_flow_conversion,MMA,80.0,1.501154734,min,1.501154734,1.501154734,,,,flow,,,,,conversion_kinetics,0.017647059,neg_log_one_minus_conversion,0.01749226156498207,1.749226156498207,0.017647059,,,,0.017647059,neg_log_one_minus_conversion,True,Residence-time conversion curves digitized from an uploaded figure. Flow interpretation is explicit in the t_res axis label.,,ok,False,False,MMA_fig1a,paired_time_series,residence_time,1.501154734,120.09237872,,,,
row_00121,Data_extracted_MMA_STY/MMA_fig1a.xlsx,MMA,digitized_mma_sty_upload,MMA_fig1a__T80,MMA_fig1a__T80,raft_photo_flow_mma,primary_mma_flow_conversion,MMA,80.0,1.778290993,min,1.778290993,1.778290993,,,,flow,,,,,conversion_kinetics,0.017226891,neg_log_one_minus_conversion,0.01707935651486925,1.7079356514869248,0.017226891,,,,0.017226891,neg_log_one_minus_conversion,True,Residence-time conversion curves digitized from an uploaded figure. Flow interpretation is explicit in the t_res axis label.,,ok,False,False,MMA_fig1a,paired_time_series,residence_time,1.778290993,142.26327944,,,,
row_00122,Data_extracted_MMA_STY/MMA_fig1a.xlsx,MMA,digitized_mma_sty_upload,MMA_fig1a__T80,MMA_fig1a__T80,raft_photo_flow_mma,primary_mma_flow_conversion,MMA,80.0,2.055427252,min,2.055427252,2.055427252,,,,flow,,,,,conversion_kinetics,0.021008403,neg_log_one_minus_conversion,0.020789263772928224,2.0789263772928224,0.021008403,,,,0.021008403,neg_log_one_minus_conversion,True,Residence-time conversion curves digitized from an uploaded figure. Flow interpretation is explicit in the t_res axis label.,,ok,False,False,MMA_fig1a,paired_time_series,residence_time,2.055427252,164.43418015999998,,,,
row_00123,Data_extracted_MMA_STY/MMA_fig1a.xlsx,MMA,digitized_mma_sty_upload,MMA_fig1a__T80,MMA_fig1a__T80,raft_photo_flow_mma,primary_mma_flow_conversion,MMA,80.0,2.355658199,min,2.355658199,2.355658199,,,,flow,,,,,conversion_kinetics,0.021848739,neg_log_one_minus_conversion,0.021611784161017056,2.1611784161017056,0.021848739,,,,0.021848739,neg_log_one_minus_conversion,True,Residence-time conversion curves digitized from an uploaded figure. Flow interpretation is explicit in the t_res axis label.,,ok,False,False,MMA_fig1a,paired_time_series,residence_time,2.355658199,188.45265592,,,,
row_00124,Data_extracted_MMA_STY/MMA_fig1a.xlsx,MMA,digitized_mma_sty_upload,MMA_fig1a__T80,MMA_fig1a__T80,raft_photo_flow_mma,primary_mma_flow_conversion,MMA,80.0,2.517321016,min,2.517321016,2.517321016,,,,flow,,,,,conversion_kinetics,0.024789916,neg_log_one_minus_conversion,0.02448516943981005,2.448516943981005,0.024789916,,,,0.024789916,neg_log_one_minus_conversion,True,Residence-time conversion curves digitized from an uploaded figure. Flow interpretation is explicit in the t_res axis label.,,ok,False,False,MMA_fig1a,paired_time_series,residence_time,2.517321016,201.38568128,,,,
row_00125,Data_extracted_MMA_STY/MMA_fig1a.xlsx,MMA,digitized_mma_sty_upload,MMA_fig1a__T80,MMA_fig1a__T80,raft_photo_flow_mma,primary_mma_flow_conversion,MMA,80.0,2.632794457,min,2.632794457,2.632794457,,,,flow,,,,,conversion_kinetics,0.024789916,neg_log_one_minus_conversion,0.02448516943981005,2.448516943981005,0.024789916,,,,0.024789916,neg_log_one_minus_conversion,True,Residence-time conversion curves digitized from an uploaded figure. Flow interpretation is explicit in the t_res axis label.,,ok,False,False,MMA_fig1a,paired_time_series,residence_time,2.632794457,210.62355656,,,,
row_00126,Data_extracted_MMA_STY/MMA_fig1a.xlsx,MMA,digitized_mma_sty_upload,MMA_fig1a__T80,MMA_fig1a__T80,raft_photo_flow_mma,primary_mma_flow_conversion,MMA,80.0,2.817551963,min,2.817551963,2.817551963,,,,flow,,,,,conversion_kinetics,0.027731092,neg_log_one_minus_conversion,0.027350115027224953,2.7350115027224953,0.027731092,,,,0.027731092,neg_log_one_minus_conversion,True,Residence-time conversion curves digitized from an uploaded figure. Flow interpretation is explicit in the t_res axis label.,,ok,False,False,MMA_fig1a,paired_time_series,residence_time,2.817551963,225.40415704,,,,
row_00127,Data_extracted_MMA_STY/MMA_fig1a.xlsx,MMA,digitized_mma_sty_upload,MMA_fig1a__T80,MMA_fig1a__T80,raft_photo_flow_mma,primary_mma_flow_conversion,MMA,80.0,2.979214781,min,2.979214781,2.979214781,,,,flow,,,,,conversion_kinetics,0.030672269,neg_log_one_minus_conversion,0.030206647654719698,3.02066476547197,0.030672269,,,,0.030672269,neg_log_one_minus_conversion,True,Residence-time conversion curves digitized from an uploaded figure. Flow interpretation is explicit in the t_res axis label.,,ok,False,False,MMA_fig1a,paired_time_series,residence_time,2.979214781,238.33718248,,,,
row_00128,Data_extracted_MMA_STY/MMA_fig1a.xlsx,MMA,digitized_mma_sty_upload,MMA_fig1a__T80,MMA_fig1a__T80,raft_photo_flow_mma,primary_mma_flow_conversion,MMA,80.0,3.11778291,min,3.11778291,3.11778291,,,,flow,,,,,conversion_kinetics,0.032352941,neg_log_one_minus_conversion,0.031835183287335145,3.1835183287335145,0.032352941,,,,0.032352941,neg_log_one_minus_conversion,True,Residence-time conversion curves digitized from an uploaded figure. Flow interpretation is explicit in the t_res axis label.,,ok,False,False,MMA_fig1a,paired_time_series,residence_time,3.11778291,249.42263279999997,,,,
row_00129,Data_extracted_MMA_STY/MMA_fig1a.xlsx,MMA,digitized_mma_sty_upload,MMA_fig1a__T80,MMA_fig1a__T80,raft_photo_flow_mma,primary_mma_flow_conversion,MMA,80.0,3.256351039,min,3.256351039,3.256351039,,,,flow,,,,,conversion_kinetics,0.034033613,neg_log_one_minus_conversion,0.033460984184452314,3.3460984184452314,0.034033613,,,,0.034033613,neg_log_one_minus_conversion,True,Residence-time conversion curves digitized from an uploaded figure. Flow interpretation is explicit in the t_res axis label.,,ok,False,False,MMA_fig1a,paired_time_series,residence_time,3.256351039,260.50808312000004,,,,
row_00130,Data_extracted_MMA_STY/MMA_fig1a.xlsx,MMA,digitized_mma_sty_upload,MMA_fig1a__T80,MMA_fig1a__T80,raft_photo_flow_mma,primary_mma_flow_conversion,MMA,80.0,3.348729792,min,3.348729792,3.348729792,,,,flow,,,,,conversion_kinetics,0.035294118,neg_log_one_minus_conversion,0.03467854391530634,3.4678543915306337,0.035294118,,,,0.035294118,neg_log_one_minus_conversion,True,Residence-time conversion curves digitized from an uploaded figure. Flow interpretation is explicit in the t_res axis label.,,ok,False,False,MMA_fig1a,paired_time_series,residence_time,3.348729792,267.89838335999997,,,,
row_00131,Data_extracted_MMA_STY/MMA_fig1a.xlsx,MMA,digitized_mma_sty_upload,MMA_fig1a__T80,MMA_fig1a__T80,raft_photo_flow_mma,primary_mma_flow_conversion,MMA,80.0,3.464203233,min,3.464203233,3.464203233,,,,flow,,,,,conversion_kinetics,0.036134454,neg_log_one_minus_conversion,0.03548939754396285,3.5489397543962853,0.036134454,,,,0.036134454,neg_log_one_minus_conversion,True,Residence-time conversion curves digitized from an uploaded figure. Flow interpretation is explicit in the t_res axis label.,,ok,False,False,MMA_fig1a,paired_time_series,residence_time,3.464203233,277.13625864,,,,
row_00132,Data_extracted_MMA_STY/MMA_fig1a.xlsx,MMA,digitized_mma_sty_upload,MMA_fig1a__T80,MMA_fig1a__T80,raft_photo_flow_mma,primary_mma_flow_conversion,MMA,80.0,3.602771363,min,3.602771363,3.602771363,,,,flow,,,,,conversion_kinetics,0.037815126,neg_log_one_minus_conversion,0.03710906206356024,3.710906206356024,0.037815126,,,,0.037815126,neg_log_one_minus_conversion,True,Residence-time conversion curves digitized from an uploaded figure. Flow interpretation is explicit in the t_res axis label.,,ok,False,False,MMA_fig1a,paired_time_series,residence_time,3.602771363,288.22170904,,,,
row_00133,Data_extracted_MMA_STY/MMA_fig1a.xlsx,MMA,digitized_mma_sty_upload,MMA_fig1a__T80,MMA_fig1a__T80,raft_photo_flow_mma,primary_mma_flow_conversion,MMA,80.0,3.741339492,min,3.741339492,3.741339492,,,,flow,,,,,conversion_kinetics,0.040756303,neg_log_one_minus_conversion,0.03993693406912935,3.993693406912935,0.040756303,,,,0.040756303,neg_log_one_minus_conversion,True,Residence-time conversion curves digitized from an uploaded figure. Flow interpretation is explicit in the t_res axis label.,,ok,False,False,MMA_fig1a,paired_time_series,residence_time,3.741339492,299.30715936,,,,
